Repository: zakidotai/kg_osi_26

# kg_osi_26

Hackathon project to extract material formulas, synthesis, and experimental details from papers, using PL descriptions as ground truth.

| File | Purpose |
| --- | --- |
| `data/PL_descriptions.jsonl` | Full source ground truth with compound names, included in Git. |
| `scripts/group_pl_ground_truth.py` | Groups records by DOI and checks formula/name uniqueness. |
| `data/local/pl_ground_truth_10_1016/papers.jsonl` | Grouped ground truth, including compound names, for sharing through Git. |

To regenerate the outputs from the included source, run from the project root:

```bash
python3 scripts/group_pl_ground_truth.py
```

File: data/cement/papers.jsonl (part 2 of 9)
{"doi": "10.1016/j.cemconres.2008.06.005", "pii": "S0008884608001403", "Title": "Crystal structure of low magnesium-content alite: Application to Rietveld quantitative phase analysis", "Abstract": "Five members of tricalcium silicate solid solution, Ca3−                        x                        −                        y                     Mg                        x                     Al                        y                     (Si1−                        y                     Al                        y                     )O5, have been prepared. T1, T3 and M3 forms have been identified by X-ray powder diffraction, but pure M1 form was not stabilized. The crystal structure of a sample nominally Ca2.96Mg0.03Al0.01(Si0.99Al0.01)O5 has been studied by a joint Rietveld refinement using strictly monochromatic laboratory X-ray and neutron powder diffraction data, with soft constraints of interatomic distances. The crystal structure of this alite is a T3 form with a triclinic cell, space group P 1̄1­, of dimensions a                     =11.6389(2) Å, b                     =14.1716(3) Å, c                     =13.6434(3) Å, α                     =104.982(2)°, β                     =94.622(1)°, γ                     =90.107(2)° and V/Z                     =120.346(6) Å3. Laboratory and commercial clinkers were studied by synchrotron X-ray powder diffraction and the Rietveld method. The reported T3 structure for alite fits properly a variety of laboratory Portland clinkers with low magnesium contents. The alite refined volume(s) (V/Z) is useful to predict the magnesium oxide content of a clinker and the alite-type. Thus, a refined V/Z value between 121.0 and 120.3 Å3 should contain up to ~1.0 wt.% of MgO, being T3 type. If refined C3S V/Z is smaller than ~119.8 Å3 the clinker may contain more than ~2.1 wt.% of MgO with alite as M3. For intermediate magnesium (and sulfur) contents, alites phase coexistence may be detected by using strictly monochromatic laboratory or synchrotron X-ray powder diffraction. However, the application of these results to commercial materials has to be taken cautiously due to the influence of other foreign ions in volume and alite-type.", "1_Introduction": "During this decade, there has been great deal of interest in the quantitative phase analysis (QPA) of complex mixtures [1,2] such as anhydrous cements [3–6] or hydrated systems [7,8] from X-ray powder diffraction data using Rietveld methodology. To do so, the crystal structures of all components in the mixtures must be known. Therefore, the crystal structure of the main component of Portland cements, i.e. tricalcium silicate [Ca3SiO5 or C3S], should be well known, if accurate Rietveld QPA is to be performed. The room-temperature (RT) polymorph of stoichiometric C3S presents a triclinic structure [9]. Stoichiometric Ca3SiO5 exhibits seven polymorphs on heating: three triclinics (T1, T2, T3), three monoclinics (M1, M2, M3) and one rhombohedral (R). The phase transformations are T1 ⇆T2 ⇆T3 ⇆M1 ⇆M2 ⇆M3 ⇆R at 620, 920, 980, 990, 1060 and 1070 °C, respectively [10,11]. However, the presence of foreign ions may stabilise some of the high-temperature forms at RT. For instance, Mg and/or sulphate ions stabilise the M1 and/or M3 monoclinic forms [12]. These non-stoichiometric phases are commonly named alites. However, all these structures are very complex, i.e. most of them present superstructures (modulated structures), and they are not fully understood [13,14]. For instance, Peterson [15] concluded that a powder pattern of unmodulated T3 form can be justified by using a structural description derived from T1 [9]. Atomic parameters for an average T3-structure were reported from synchrotron powder diffraction data [16].\nOn the other hand, an average M1 structural description was published and tested in the Rietveld quantitative phase analysis of industrial clinkers [17]. The structural models available to describe the different polymorphs, T1 [9] and R [18], or M-alites [17,19,20] differ by the silicate tetrahedral orientations.\nThe main objective of this work is to obtain a crystal structure for low magnesium-bearing alite, in order to carry out Rietveld quantitative phase analyses of industrial clinkers. C3S presents a complex structure, so it is advisable to perform a structural study using both laboratory X-ray and neutron powder diffraction data. The latter is a complementary structural technique since it allows to accurately locate the light atoms such as oxygens. The second objective is to test the new structural description for the mineralogical analysis of clinkers with variable Mg-content.", "2_Experimental section": "2.1 Samples preparation  2.1.1 Tricalcium silicate solid solution A five-member series of tricalcium silicate solid solution has been prepared with nominal stoichiometry: Ca3− x − y Mg x Al y (Si1− y Al y )O5, x and y values are given in Table 1 . These compounds were synthesized by conventional ceramic method using high purity oxides and carbonates as starting materials: SiO2 (ABCR, quartz powder 99.6% with 0.2 wt.% being volatile impurities), CaCO3 (Alfa, 99.95%), Mg(OH)2·4MgCO3·5H2O (99% from Aldrich) and γ-Al2O3 (Alfa, 99.997%). Raw materials were ground for 30 min in a Fritsch planetary ball mill (model Pulverisette 7, 45 cm3 agate vessel containing 7 agate balls with a diameter of 15 mm) at 200 rpm with reverse rotation each 10 min and heated at 1000 °C for 6 h. The resulting powders were reground in the planetary ball mill, pelletized and heated in air at 1500 °C for 6 h. These final mechanical and thermal treatments were repeated until no free lime (CaO) was observed in the X-ray powder diffraction patterns. Final samples were ground to a fine powder before collecting X-ray powder diffraction data.   2.1.2 Laboratory ordinary Portland clinkers The elemental composition of calcite, shown in Table 2 , was determined by X-ray fluorescence spectroscopy on Phillips PW-1404 spectrophotometer. The elemental composition of kaolin, Table 2, was measured by inductively coupled plasma atomic emission spectroscopy (ICP-AES) on an IRIS Advantage instrument from Thermo Jarrel Ash.  Ordinary Portland clinkers were prepared by mixing ~75 wt.% of calcite (99% Aldrich), ~10 wt.% of kaolin (Aldrich), ~11 wt.% of quartz (99.6% ABCR) and ~4 wt.% of iron oxide (99.95% AlfaAesar). Appropriated amounts of MgO and SO3 were also added as Mg(OH)2·4MgCO3·5H2O (99% from Aldrich) and CaSO4·2H2O (ground gypsum single crystals, this powder being single phase by X-ray powder diffraction), respectively; in order to study the influence of these elements in the mineralogical composition. Table 2 gives the nominal dosages, expressed as oxide, used to prepare all the clinkers, obtained from elemental composition of raw materials. One series (5 clinkers) was prepared with increasing amounts MgO and a fixed value of SO3, i.e. ~0.75 wt.%. The remaining clinkers contain 1.20 wt.% of SO3, Cl–1.5 Mg-b and Cl–2.5 Mg-b. Raw materials were mixed in an agate mortar with the aid of ethanol and dried in a stove at 60 °C. This treatment was performed three times. The clinkerization was carried out by pressing the raw mixtures into pellets of 16 mm of diameter. The pellets were placed on Pt/Rh crucibles and heated at 5 °C/min to 900 °C, which was held for 30 min. The temperature was then raised at a rate of 5 °C/min up to 1450 °C and held for 15 min. Finally, the clinkers were cooled from the highest temperature applying air flow (approximate cooling rate of 2000 °C/min). These clinkers were ground to a fine powder before collecting X-ray powder diffraction data.  Table 2 also includes elemental composition obtained by X-ray fluorescence of two commercial materials, a white Portland clinker: CC_W and a grey Portland clinker: CC_G.\n2.2 X-ray data collection All members of the C3S solid solution were characterized by laboratory X-ray powder diffraction (LXRPD) at room temperature. The powder patterns were collected on a PANalytical X'Pert Pro MPD automated diffractometer equipped with a Ge(111) primary monochromator (strictly monochromatic CuKα1 radiation) and an X'Celerator detector. The overall measurement time was ~4 h per pattern to have good statistics over the 10.0 to 70.0° (2Θ) angular range, with 0.017° step size. Synchrotron X-ray powder diffraction (SXRPD) patterns of laboratory and commercial Portland clinkers were collected on ID31 diffractometer of European Synchrotron Radiation Facility, (ESRF, Grenoble, France) in Debye-Scherrer (transmission) configuration. The samples were loaded in borosilicate glass capillaries (d =1.5 mm) and rotated during data collection. In each experiment, the wavelength was selected with a double-crystal Si (111) monochromator and calibrated with Si NIST SRM 640b (a =5.43094 Å). The measurement range was 2.5 to 30° (2Θ) and the data were normalized and summed up to 0.003° step size. The wavelengths used for studying the clinkers are given in Table 2.\n2.3 Neutron powder diffraction data collection Neutron powder diffraction (NPD) data were also collected for nominal Ca2.96Mg0.03Al0.01(Si0.99Al0.01)O5, [hereafter C3S–03 Mg01Al], on HRPT diffractometer [21] of SINQ (Villigen, Switzerland) using a wavelength of 1.1886 Å. This pattern had very good statistics (overall counting time ∼5 h) and the data range was 10.0 to 160.0° (2Θ) with a step size of 0.05°.\n2.4 Rietveld analysis All Rietveld [22] analyses were done using the GSAS suite of programs [23]. Final global optimized parameters were: background coefficients, cell parameters, zero-shift error, peak shape parameters (including anisotropic terms to describe profile broadening if needed), phase fractions and preferred orientation when appropriate.", "3_Results and discussion": "3.1 Pure C3S Five members of the tricalcium silicate solid solutions, Table 1, have been obtained as highly crystalline compounds. The number of thermal treatments up to 1500 °C during 6 h, until no free lime was detected, is given in Table 1. LXRPD patterns for each sample with no free lime were collected and, as an initial characterization, they were inspected in order to identify the stabilized alite form [24]. Fig. 1  shows selected angular ranges of the LXRPD patterns for the prepared samples. In the angular ranges from 31.5 to 33.5° and from 51° to 52.5° (2θ/CuKα), the difference among alites becomes evident. The sample C3S–00 Mg00Al is triclinic, T1, as expected, and presents four reflections in the 31.5 to 33.5° angular window, see Fig. 1 bottom. C3S–03 Mg01Al and C3S–03 Mg02Al present T3-type powder patterns [11,15], identified by inspecting the angular ranges shown in Fig. 1. Other authors [11,14] studied solid solutions of tricalcium silicate with ZnO and they reported M1-type powder patterns. These studies [11,14] also stated that T3 form was not stabilized with ZnO. In the present work, it has not been possible to obtain a M1-type powder pattern by the addition of magnesium and aluminium in the studied experimental conditions. The nature of the C3S–06 Mg01Al pattern is discussed just below, and C3S–06 Mg02Al is clearly M3 [19,20]. During the ceramic synthesis process another phenomenon was detected. After the first thermal treatment up to 1500 °C during 6 h, C3S–03 Mg02Al and C3 S–06 Mg01Al compositions present phase coexistence [25], i.e., two different crystal structures are needed to fit these patterns. Figs. 2 a and c show a selected angular range of the LXRPD Rietveld plots of C3S–03 Mg02Al and C3S–06 Mg01Al, respectively, treated once at 1500 °C during 6 h. A T3 structural description, obtained in this work (see below), and a M3 [19] were used to fit these patterns. We decided to perform another thermal treatment to both compositions. Figs. 2b and d show the selected angular range of the LXRPD Rietveld plots of C3S–03 Mg02Al and C3S–06 Mg01Al, respectively, treated twice at 1500 °C. It can be observed that phase coexistence has disappeared for the former composition and only the T3 structural description was needed to properly fit the pattern. On the other hand, in these experimental conditions C3S–06 Mg01Al still presents phase coexistence (T3 and M3 type alites).\n3.2 Crystal structure refinement After the above preliminary study, LXRPD and NPD patterns were collected for the T3-type sample C3S–03 Mg01Al, in order to perform a full structural study. As a starting point both structures, T1 [9] and M1 [17] were used in the joint refinement using LXRPD and NPD data. However, the published structural description for M1 is an average structure, so many experimental peaks were not indexed which led to a poor fit. The triclinic T1-form was a much better starting point. The triclinic structural description has 83 crystallographically independent sites: 29 Ca [4 in special position (x0z) and 25 in general position]; 9 Si all in general position; and 45 O all in general position. The joint Rietveld refinement with LXRPD and NPD patterns gave some chemically unrealistic interatomic distances. Thus, a third histogram containing soft constraints was included to have a chemically correct structural model. We have soft constrained [26] all SiO4 tetrahedra by imposing 36 Si–O bond distances of 1.63(3) Å and 54 O…O intra-tetrahedral distances of 2.66(6) Å. It was also necessary to include 128 Ca–O soft constraints of 2.40(4) Å for all Ca–O distances that converged to values shorter than 2.30 Å. The final weighting factor for the soft constraint histogram was 200. 241 atomic parameters were refined in the final cycle. This structure is triclinic and fits properly a T3-type powder diffraction pattern. It has a P 1̄ space group with a =11.6389(2) Å, b =14.1716(3) Å, c =13.6434(3) Å, α =104.982(2) °, β =94.622(1) °, γ =90.107(2) ° and V/Z =120.346(6) Å3. In the final model, we refined four different isotropic displacement parameters, U iso: one for the Ca-atoms, 0.0071(5) Å2; a second for the silicons, 0.008(1) Å2; a third for the oxygens belonging to the SiO4 tetrahedra, 0.0119(1) Å2 and a final one for the oxides anions, 0.035(2) Å2. The final R-factors were R WP =10.8% and R F =4.7% for the LXRPD data and R WP =5.5% and R F =4.3% for the NPD data. The Rietveld plots for the LXRPD and NPD data are given in Figs. 3 and 4  , respectively. Table 3  shows final atomic parameters. Pure C3S powder patterns were revised using (when appropriate) the T3 structure description presented above. In Table 4 , the refined unit cell parameters obtained in the Rietveld analyses are given. In this table unit cell values of C3S–03 Mg01Al are also included, for the sake of comparison. Stoichiometric C3S was fit with the T1 structural description of Golovastikov et al. [9]. The sample with phase coexistence (C3S–06 Mg01Al) was fitted with T3 and M3 alites. Finally, we concluded that the samples with x =0.03, [0.53 wt.% expressed as MgO] C3S–03 Mg01Al and C3S–03 Mg02Al, are T3-type and their powder patterns are better fitted with the T3 structural description presented in this work. On the other hand, we have observed that the increase in the aluminium content decrease the volume of the C3S stabilized [27], as expected.\n3.3 Rietveld quantitative phase analyses of clinkers Laboratory Portland clinkers were prepared with different amounts of magnesium, Table 2, in order to cause polymorphic changes in C3S. In a first visual inspection of SXRPD patterns, Fig. 5 , it is noticeable that C3S peak positions are shifted to lower d-spacings (larger 2-theta values). This behavior was expected as Mg2+ radius is smaller than that of Ca2+. On the other hand, it was proved that low contents of magnesium have promoted T3-type C3S stabilization and that M3 alite presence was important as the amount of MgO increases, as expected [12]. So, in clinker with 0.4 wt.% of MgO, Cl–0.4MgO, the T3 structural description, proposed in this work, was the best one to fit the main phase. It has to be highlighted that other authors [12,17] state that alites (pure or in clinkers) with low amount of magnesium content presents M1-like powder pattern. However, we show that these alites can be properly fitted with a triclinic form, which corresponds to a T3 [15,16]. On the other hand, clinkers with the highest amounts of magnesium oxide, Cl–2.5MgO and Cl–2.5MgO–b contained M3–C3S form [19]. The remaining clinkers presented C3S phase coexistence [25], and therefore, two structural descriptions were used. T3-type C3S structure was used to describe the alite with larger volume and a M3-type C3S structure to fit that with smaller volume. Fig. 6  shows ranges of the Rietveld plots of Cl–0.4MgO, Cl–1.5MgO and Cl–2.5MgO, where the main peaks due to a given phase have been labeled. Phase coexistence is clearly evident when high resolution data, i.e. SXRPD or strictly monochromatic LXRPD data are used. High-resolution data allow obtaining more accurate quantitative phase analyses.  Table 5  gives Rietveld quantitative phase analysis results of laboratory Portland clinkers obtained from SXRPD data. In this table, the theoretical mineralogical compositions, derived by Bogue calculations [28], are also given in italics. From results in Table 5, it is noteworthy that minor elements, such as magnesium or sulfur, affect the mineralogical composition, and Bogue calculations ignore these phenomena. As magnesium content increases more C3S is formed, and some authors concluded that hydraulic properties are also enhanced [29].  Fig. 7  shows the evolution of the refined volume (V/Z) of alites in laboratory Portland clinkers as a function of magnesium content. In this figure clinkers with different amount of SO3 have been identified with different symbols, open squares stands for clinkers with 0.75 wt.% of SO3 and solid circles for clinkers with 1.20 wt.% of SO3. It can be observed that volume decreases as magnesium content increases, as expected. On the other hand, for a fixed MgO content, the C3S volume is larger when SO3 wt.% increases. The alite refined volume value in clinkers obtained by Rietveld analysis can be a useful tool to predict the amount of MgO in the clinker, in the case of the lack of chemical information. It could be affirmed that a clinker containing an alite with a refined volume value between 121.0 and 120.3 Å3 should contain up to ~1.0 wt.% of MgO and a clinker with a C3S V/Z refined smaller than ~119.8 Å3 may contain more than 2.1 wt.% of MgO. In the studied experimental conditions, clinkers with magnesium content between 1.0 and 2.1 wt.% have displayed phase coexistence, but this range cannot be directly extrapolated to commercial materials as it will depend on the presence of (other) foreign ions in alites. Finally, the T3 structural description obtained in this work was also used to analyze commercial Portland clinkers with low magnesium content. Two commercial clinkers (MgO-contents given in Table 2) were chosen, one white Portland clinker, CC_W, and one grey Portland clinker, CC_G. Table 6  gives quantitative phase analyses of these two clinkers using T1, T3 and M3 structural descriptions. It is clearly seen that the use of the T3 structural description resulted in better fits, i.e. lower R WP values, Table 6. Fig. 8 (a) shows a selected range of the SXRPD pattern of CC_W, where main peaks have been labeled, with alite displaying a T3-type pattern. On the other hand, CC_G clinker presented phase coexistence, so the use of a single structural description yielded non-satisfactory fits, Table 6. Finally, T3 and M3 structural descriptions were used obtaining the best refinement results. Fig. 8(b) shows the same range of the SXRPD pattern as in the white clinker, where main alite peaks are clearly split due to the phase coexistence. Although, T3 description yields better fits, quantitative phase analyses results are not strongly affected by the choice of the structural description. Thus, small changes in cement manufacture process, for example, a slightly different chemical composition of raw materials, are not a severe problem if the Rietveld method is being used in on-line quality control.  Fig. 9  shows selected angular ranges of the Rietveld plots for both commercial clinkers collected with different wavelengths, i. e. Fig. 9a and c are SXRPD patterns (λ =0.40 Å) of these commercial clinkers, meanwhile Fig. 9b and d show patterns collected for the same samples but with monochromatic LXRPD (λ =1.54 Å). Fig. 9 highlights the convenience of using two appropriate structural descriptions to fit alites in commercial clinkers with intermediate magnesium contents, especially when using high resolution data. Rietveld quantitative phase analysis results using LXRPD data are also shown in Table 6. These analyses corroborate the conclusions drawn from the SXRPD study: T3 structural description for alites, in low magnesium content clinkers, yields the best fits.", "4_Conclusions": "A new structural description for low magnesium-bearing alite has been derived by combined XRPD, NPD and soft-constrained Rietveld refinement. The reported T3-type alite structure fits patterns of alites in laboratory and commercial clinkers which are described as T3- and/or M1-type(s). This new T3 structure fits properly alites in clinkers with MgO<1.0 wt.%. The use of two structural descriptions for alite, i.e. T3 and M3, in Rietveld quantitative phase analysis is advisable when high resolution data are recorded for clinkers with intermediate MgO content. Finally, we highlight that three room-temperature crystal structures are already available for alite: T1 for stoichiometric C3S, T3 for low magnesium content alites and M3 for high-Mg content alites."}
